Repository: SiliconEinstein/gaia-registry

# Gaia Official Registry

Knowledge package index for the Gaia ecosystem. Follows the [Julia General Registry](https://github.com/JuliaRegistries/General) model.

## For consumers

Phase 1 is a **source registry**, not an installable wheel index.
Use this repository to discover:
- the canonical GitHub repo for a Gaia package
- the validated git tag and pinned git SHA for a version
- the package's `ir_hash`
- Gaia package dependencies

Consumers currently depend on registered packages via direct Git references, for example:

```bash
uv add "galileo-falling-bodies-gaia @ git+https://github.com/kunyuan/GalileoFallingBodies.gaia@<validated-git-sha>"
```

## Structure

```
packages/<name>/
  Package.toml       # UUID, name, repo URL
  Versions.toml      # Version → ir_hash → git_tag → git_sha
  Deps.toml          # Dependencies per version
```

## Phase 1

- Registration + CI validation for GitHub-backed source releases
- No wheel publishing and no PEP 503 package index yet
- Review system deferred to Phase 2

File: index/holes/by-package/csh-superconductivity.json
{
  "package": "csh-superconductivity",
  "versions": {
    "0.1.0": {
      "holes": [
        {
          "content": "Application of external magnetic fields suppressed the superconducting transition temperature, consistent with the expected behavior of a type-II superconductor. The upper critical field Hc2(0) was estimated from the field-dependent Tc measurements.",
          "content_hash": "10b52475bdaa3921dd3a67854d52c0858186dd01d32dc479f3fbc6cff47d8395",
          "interface_hash": "sha256:f094b8b831e845b386d83376582c323e0b9e3f756b2ecc13428affe653a2df20",
          "label": "field_suppression",
          "qid": "github:csh_superconductivity::field_suppression",
          "required_by": [
            "github:csh_superconductivity::original_sc_evidence"
          ]
        },
        {
          "content": "Carbon-13 isotope substitution (13C for 12C) showed a shift in Tc consistent with the BCS isotope effect, suggesting phonon-mediated superconductivity with carbon phonon modes contributing to the pairing mechanism.",
          "content_hash": "522e97e452d2095ec5ac7230208b1b56a852a494ad2b20d663ac7ab955953019",
          "interface_hash": "sha256:5b73e55380a84282a4552948f8ebecebf9a11a424730a16dd76fcc5cd2b9233b",
          "label": "isotope_effect_observed",
          "qid": "github:csh_superconductivity::isotope_effect_observed",
          "required_by": [
            "github:csh_superconductivity::original_sc_evidence"
          ]
        },
        {
          "content": "Four-probe electrical resistance measurements in the DAC showed sharp drops to zero resistance at multiple pressures in the C-S-H system. The maximum transition temperature observed was Tc = 287.7 +/- 1.2 K (approximately 15 C) at 267 +/- 10 GPa — room temperature.",
          "content_hash": "ff174d32bd1c4056acef217076e8fa447826e34ce7084ca8bdc1308afda25581",
          "interface_hash": "sha256:d0bfd0736c17dfe0278ba76086f6625ae81c7fd9449638b647652c8e9869fc54",
          "label": "resistance_observation",
          "qid": "github:csh_superconductivity::resistance_observation",
          "required_by": [
            "github:csh_superconductivity::original_sc_evidence",
            "github:csh_superconductivity::room_temperature_sc"
          ]
        },
        {
          "content": "AC magnetic susceptibility measurements up to 190 GPa showed a diamagnetic signal consistent with the Meissner effect at temperatures matching the resistance-determined Tc. This provides independent confirmation of bulk superconductivity in C-S-H.",
          "content_hash": "09594f65a94f8e70c3dc0e3885760cda18b4bd21bb2df59284876afef30517f9",
          "interface_hash": "sha256:cfbcff76c22468c7b84077bc750a4633551d785e028c55c398f29a68a7316a04",
          "label": "susceptibility_observation",
          "qid": "github:csh_superconductivity::susceptibility_observation",
          "required_by": [
            "github:csh_superconductivity::original_sc_evidence"
          ]
        }
      ]
    }
  }
}

File: index/holes/by-package/h3s-superconductivity.json
{
  "package": "h3s-superconductivity",
  "versions": {
    "0.1.0": {
      "holes": [
        {
          "content": "The 190 K superconducting step is frequently accompanied by a second step at Tc ~ 30 K, which disappears with time (>1 day) or further pressure application while the 190 K step sharpens. R(T) oscillations with a period of 25–30 K are observed in multiple runs.",
          "content_hash": "ac2343947de9c76acd00c85daf4ca18798f5ab91958cb75c7180f786f0ac4838",
          "interface_hash": "sha256:345c1f73e4528cd64ae791c7f81d301a227c4686a181d515ecde299d28906985",
          "label": "accompanying_30k_step",
          "qid": "github:h3s_superconductivity::accompanying_30k_step",
          "required_by": [
            "github:h3s_superconductivity::high_tc_is_h3s"
          ]
        },
        {
          "content": "Ashcroft (1968) predicted that metallic hydrogen would be a high-temperature superconductor due to: (1) very high vibrational frequencies from the light hydrogen atom, (2) strong electron-phonon interaction, and (3) covalent bonding. Subsequent calculations predict Tc = 100–240 K for molecular hydrogen and 300–350 K for the atomic phase at 500 GPa.",
          "content_hash": "93d6b2161062eef00757494925acd071c527484e384f38366b8bab56a4e80c5c",
          "interface_hash": "sha256:50342818d377c5cfc5c9bf0409c8754fc115abbf6426653036b508a6e46852b4",
          "label": "ashcroft_hydrogen",
          "qid": "github:h3s_superconductivity::ashcroft_hydrogen",
          "required_by": [
            "github:h3s_superconductivity::hydrogen_materials_prospect"
          ]
        },
        {
          "content": "Duan et al. (2014) studied the van der Waals compound (H₂S)₂H₂ and predicted: (1) above 111 GPa, H₃S molecular units form; (2) above 180 GPa, sulfur coordination number reaches 6; (3) Tc ~ 160 K and ~190 K for these two phases. These predictions closely match the experimental observations.",
          "content_hash": "66631de3ddf3f8bea9b851007b2c71adaf7f51092c556a99af024df8d66a5ac0",
          "interface_hash": "sha256:061b1efa7b9f2a71b97c8a707da32619ae8c8945ba5e8fff1907fc876eb6b132",
          "label": "duan_prediction",
          "qid": "github:h3s_superconductivity::duan_prediction",
          "required_by": [
            "github:h3s_superconductivity::high_tc_is_h3s"
          ]
        },
        {
          "content": "Li et al. (2014) predicted from ab initio calculations that H₂S metallizes at ~96 GPa and becomes a superconductor with Tc ~ 80 K at 160 GPa. At P > 130 GPa, new stable structures were found. Precipitation of sulfur was predicted to be 'very unlikely.'",
          "content_hash": "abbc374857fe7d28f5adadaf4a7627c9ada42f87ace96e201c5a1ba0400a6d95",
          "interface_hash": "sha256:721ba48273e82a854b6b974d29e14cc89aab46aa637502987e92ba45a2bb88a4",
          "label": "h2s_theory_prediction",
          "qid": "github:h3s_superconductivity::h2s_theory_prediction",
          "required_by": [
            "github:h3s_superconductivity::high_tc_is_h3s"
          ]
        },
        {
          "content": "A second superconducting state with Tc ~ 190 K (arXiv v1) / 203 K (Nature) is found by applying pressure P > 150 GPa at temperatures T > 220 K (high-temperature route). This Tc has weak pressure dependence — qualitatively different from the low-T route.",
          "content_hash": "31ffff63fc941e4b5a57dffe18e9712d5c60dc7b2a2eea10fa1293286fcd9e24",
          "interface_hash": "sha256:7b46b96f209ac27980c1007a53e552bf8caa207f6c7e0657a4afdd8de94adc53",
          "label": "high_tc_discovery",
          "qid": "github:h3s_superconductivity::high_tc_discovery",
          "required_by": [
            "github:h3s_superconductivity::high_tc_is_h3s"
          ]
        },
        {
          "content": "Deuterium substitution (D₂S) shows a strong isotope effect: H₂S Tc ~ 60 K → D₂S Tc ~ 30 K, and H₂S Tc ~ 185 K → D₂S Tc ~ 90 K. The isotope exponent α ≈ 0.5, matching the BCS prediction Tc ∝ M^(−α) with α = 0.5 for the phonon mechanism. This confirms phonon-mediated (conventional BCS) superconductivity.",
          "content_hash": "67b1f87907df378a16c01432a27ccc9431014ab8eca8243e239da17f7cec71cc",
          "interface_hash": "sha256:beb9081ee7e3b62217bd9e1b1cbfa134c426d140c645081b3f25c2391f7184ee",
          "label": "isotope_effect",
          "qid": "github:h3s_superconductivity::isotope_effect",
          "required_by": [
            "github:h3s_superconductivity::superconductivity_confirmed"
          ]
        },
        {
          "content": "Tc shifts to lower temperatures with magnetic field up to 7 Tesla for both superconducting states. Extrapolation using Hc(T) = Hc0·(1 − (T/Tc)²) gives estimated upper critical fields: Hc2 ~ 25 T for the Tc ~ 60 K state and Hc2 ~ 70 T for the Tc ~ 185 K state. The high Hc2 is characteristic of a type-II superconductor.",
          "content_hash": "8e81a58859b5a76259254f63e21b4f77e2f75f1f6bfa5f2afd744548b34401ee",
          "interface_hash": "sha256:c22cdc35444fe32f7fac8b3e1571161fde53947b91695eb6180a607faa170a9d",
          "label": "magnetic_field_proof",
          "qid": "github:h3s_superconductivity::magnetic_field_proof",
          "required_by": [
            "github:h3s_superconductivity::superconductivity_confirmed"
          ]
        },
        {
          "content": "The strong characteristic vibron of molecular H₂ was never observed in Raman spectra despite using a sensitive spectrometer and ultralow luminescence synthetic diamond anvils. This rules out simple decomposition H₂S → H₂ + S.",
          "content_hash": "5222fbbe00f8fc22ba23276c539f9a453a9a24f2f485d5ec03aa481ea9025577",
          "interface_hash": "sha256:b4a7de3a36ad386cbffcb95aeb86ed4a701f44bdd0d812c82be059848eb6ac5c",
          "label": "no_h2_vibron",
          "qid": "github:h3s_superconductivity::no_h2_vibron",
          "required_by": [
            "github:h3s_superconductivity::high_tc_is_h3s"
          ]
        },
        {
          "content": "Raman measurements of the sample with Tc ~ 190 K show a phase transformation at ~180 GPa upon pressure release. This matches the predicted structural transition in Duan et al.'s calculations and is distinct from elemental sulfur's phase transition at ~160 GPa.",
          "content_hash": "58ccb58d0185a5065bf010a88934948867fbd7673542730725606ab11c83a99d",
          "interface_hash": "sha256:bb38725c1e59f3ebcfcfe2eed0062e386f07446067340e3586f5e81ff262d54a",
          "label": "raman_phase_transition",
          "qid": "github:h3s_superconductivity::raman_phase_transition",
          "required_by": [
            "github:h3s_superconductivity::high_tc_is_h3s"
          ]
        },
        {
          "content": "The minimum resistance in the high-Tc state corresponds to resistivity ρ ≤ 10⁻¹¹ Ω·m — about two orders of magnitude less than pure copper at the same temperature. At 144 K specifically: ρ = 1.7×10⁻¹⁰ Ω·m, which is 50 times lower than copper (ρ_Cu = 70×10⁻¹⁰ Ω·m at 150 K).",
          "content_hash": "6798b8a977509406983177c211f85f0006948eae533ba2a10cfca0d1ed438698",
          "interface_hash": "sha256:e4498cc5bbf5c5acf634ab98ec27c79ee62e66c02e0a25d0634580f6062f1942",
          "label": "resistivity_proof",
          "qid": "github:h3s_superconductivity::resistivity_proof",
          "required_by": [
            "github:h3s_superconductivity::superconductivity_confirmed"
          ]
        },
        {
          "content": "Elemental sulfur becomes metallic above 95 GPa and is a superconductor, but with a low Tc (measured values shown in Fig. 2a as dark yellow points). Sulfur superconductivity alone cannot explain the high Tc observed in H₂S samples.",
          "content_hash": "d1f110611b34e9bf95bf3fc10976ca2ff3089b7498f5d551ff0fff8a58af77d7",
          "interface_hash": "sha256:b4e22f5460ffc7f67d20a21d1f602a76ce4d38a19f062fcd0ef9ac18bd5a17d1",
          "label": "sulfur_sc",
          "qid": "github:h3s_superconductivity::sulfur_sc",
          "required_by": [
            "github:h3s_superconductivity::high_tc_is_h3s"
          ]
        }
      ]
    }
  }
}

File: index/holes/by-package/lah10-superconductivity.json
{
  "package": "lah10-superconductivity",
  "versions": {
    "0.1.0": {
      "holes": [
        {
          "content": "Deuterium substitution reveals a strong isotope effect: the Fm-3m phase (LaH₁₀) has Tc = 250 K (H) → 168 K (D), giving isotope exponent α ≈ 0.57. The competing P4/nmm phase (LaH₁₁) shows Tc = 215 K (H) → 140 K (D), giving α ≈ 0.62. Both values are close to the BCS harmonic limit α = 0.5, with the slight excess attributable to soft anharmonicity of H/D vibrations (ωH/ωD < √2).",
          "content_hash": "99acf5dbde3af0f9fe3009e6aefd00a3461fc7933b550b04edabe037577909dd",
          "interface_hash": "sha256:495cecbd76d65045555c775ce125b10a1cf73cf9cf77b66624736f3d1d82f20e",
          "label": "isotope_effect",
          "qid": "github:lah10_superconductivity::isotope_effect",
          "required_by": [
            "github:lah10_superconductivity::superconductivity_confirmed"
          ]
        },
        {
          "content": "La (99.9%, Alfa Aesar) was loaded with H₂ (99.999%) in a DAC. La readily reacts with H₂ to form LaH₃ at ~10 GPa without heating. After pressurizing to 120-190 GPa, pulsed YAG laser heating (spot ~10 μm, T < 700-1500 K) was used to initiate the formation of higher hydrides. The laser spot was scanned over the sample for uniform reaction.",
          "content_hash": "4a753cba0f64eed35b650b3a9e5dffc94b1f0d444b617803eb6fff3826519bef",
          "interface_hash": "sha256:bbec5c6328ec1a624230649e6d26b46fa55a5bd5e4441b9ec57ed740ddd09fed",
          "label": "synthesis_method",
          "qid": "github:lah10_superconductivity::synthesis_method",
          "required_by": [
            "github:lah10_superconductivity::superconductivity_confirmed"
          ]
        },
        {
          "content": "At zero field, the R(T) transition shows two steps near 245 K and 230 K. The higher-temperature step gradually broadens with increasing magnetic field and completely disappears above 3 T. This behavior is consistent with inhomogeneous superconductivity — multiple superconducting regions with slightly different Tc values, as seen in disordered boron-doped diamond.",
          "content_hash": "f1157465af400043a27e9f84ee4b6e54a600aa43a2dbcdf04202bb2507bb17c7",
          "interface_hash": "sha256:a368ab95423e37fdcb92d3d998e9171878b95b211fdb22b9c0c9bb837d38c323",
          "label": "two_step_transition",
          "qid": "github:lah10_superconductivity::two_step_transition",
          "required_by": [
            "github:lah10_superconductivity::superconductivity_confirmed"
          ]
        },
        {
          "content": "X-ray diffraction at 150 GPa identifies the Tc = 250 K phase as face-centered cubic Fm-3m with refined lattice constant a = 5.1019(5) Å (V = 132.80 Å³). The volume matches DFT predictions for LaH₁₀ (131.9 Å³ at 172 GPa). Stoichiometry LaH₉.₆ estimated from the hydrogen volume (VH = 1.9 Å³/atom from LaH₃ calibration) — in good agreement with LaH₁₀.",
          "content_hash": "697027538e87eb6d4dbbc5cbb10175a37ba7516dc2882e34059a0c5c728244a2",
          "interface_hash": "sha256:ddc22bee4084274351ae6c9d7dbefd5634dd0b0dc04dee9d03d30c1d50931230",
          "label": "xrd_fm3m_structure",
          "qid": "github:lah10_superconductivity::xrd_fm3m_structure",
          "required_by": [
            "github:lah10_superconductivity::lah10_structure_confirmed"
          ]
        }
      ]
    }
  }
}
